Repository: nekitCode/dictionary

File: src/app/modules/Milling/services/materialsData.json
[
	{
		"hardnessUnit": "HB",
		"id": "P1",
		"kc11": 1500,
		"tensileStrengthUnit": "N/mm²",
		"hardnessValue": "125",
		"mc": 0.21,
		"displayText": "Unalloyed steel",
		"tensileStrengthValue": "428",
		"tensileStrengthPrefix": "Rm",
		"materialGroup": "P",
		"detailText": "C ≤ 0,25 %, annealed"
	},
	{
		"hardnessUnit": "HB",
		"id": "P2",
		"kc11": 1700,
		"tensileStrengthUnit": "N/mm²",
		"hardnessValue": "190",
		"mc": 0.25,
		"displayText": "Unalloyed steel",
		"tensileStrengthValue": "639",
		"tensileStrengthPrefix": "Rm",
		"materialGroup": "P",
		"detailText": "C > 0,25... ≤ 0,55 %, annealed"
	},
	{
		"hardnessUnit": "HB",
		"id": "P3",
		"kc11": 1700,
		"tensileStrengthUnit": "N/mm²",
		"hardnessValue": "210",
		"mc": 0.25,
		"displayText": "Unalloyed steel",
		"tensileStrengthValue": "708",
		"tensileStrengthPrefix": "Rm",
		"materialGroup": "P",
		"detailText": "C > 0,25... ≤ 0,55 %, tempered"
	},
	{
		"hardnessUnit": "HB",
		"id": "P4",
		"kc11": 1700,
		"tensileStrengthUnit": "N/mm²",
		"hardnessValue": "190",
		"mc": 0.25,
		"displayText": "Unalloyed steel",
		"tensileStrengthValue": "639",
		"tensileStrengthPrefix": "Rm",
		"materialGroup": "P",
		"detailText": "C > 0,55 %, annealed"
	},
	{
		"hardnessUnit": "HB",
		"id": "P5",
		"kc11": 2000,
		"tensileStrengthUnit": "N/mm²",
		"hardnessValue": "300",
		"mc": 0.25,
		"displayText": "Unalloyed steel",
		"tensileStrengthValue": "1013",
		"tensileStrengthPrefix": "Rm",
		"materialGroup": "P",
		"detailText": "C > 0,55 %, tempered"
	},
	{
		"hardnessUnit": "HB",
		"id": "P6",
		"kc11": 1500,
		"tensileStrengthUnit": "N/mm²",
		"hardnessValue": "220",
		"mc": 0.21,
		"displayText": "Unalloyed steel",
		"tensileStrengthValue": "745",
		"tensileStrengthPrefix": "Rm",
		"materialGroup": "P",
		"detailText": "Free cutting steel (short-chipping), annealed"
	},
	{
		"hardnessUnit": "HB",
		"id": "P7",
		"kc11": 1700,
		"tensileStrengthUnit": "N/mm²",
		"hardnessValue": "175",
		"mc": 0.25,
		"displayText": "Low-alloyed steel",
		"tensileStrengthValue": "591",
		"tensileStrengthPrefix": "Rm",
		"materialGroup": "P",
		"detailText": "annealed"
	},
	{
		"hardnessUnit": "HB",
		"id": "P8",
		"kc11": 2000,
		"tensileStrengthUnit": "N/mm²",
		"hardnessValue": "300",
		"mc": 0.25,
		"displayText": "Low-alloyed steel",
		"tensileStrengthValue": "1013",
		"tensileStrengthPrefix": "Rm",
		"materialGroup": "P",
		"detailText": "tempered"
	},
	{
		"hardnessUnit": "HB",
		"id": "P9",
		"kc11": 2500,
		"tensileStrengthUnit": "N/mm²",
		"hardnessValue": "380",
		"mc": 0.25,
		"displayText": "Low-alloyed steel",
		"tensileStrengthValue": "1282",
		"tensileStrengthPrefix": "Rm",
		"materialGroup": "P",
		"detailText": "tempered"
	},
	{
		"hardnessUnit": "HB",
		"id": "P10",
		"kc11": 3000,
		"tensileStrengthUnit": "N/mm²",
		"hardnessValue": "430",
		"mc": 0.25,
		"displayText": "Low-alloyed steel",
		"tensileStrengthValue": "1477",
		"tensileStrengthPrefix": "Rm",
		"materialGroup": "P",
		"detailText": "tempered"
	},
	{
		"hardnessUnit": "HB",
		"id": "P11",
		"kc11": 2000,
		"tensileStrengthUnit": "N/mm²",
		"hardnessValue": "200",
		"mc": 0.25,
		"displayText": "High-alloyed steel and high-alloyed tool steel",
		"tensileStrengthValue": "675",
		"tensileStrengthPrefix": "Rm",
		"materialGroup": "P",
		"detailText": "annealed"
	},
	{
		"hardnessUnit": "HB",
		"id": "P12",
		"kc11": 2000,
		"tensileStrengthUnit": "N/mm²",
		"hardnessValue": "300",
		"mc": 0.25,
		"displayText": "High-alloyed steel and high-alloyed tool steel",
		"tensileStrengthValue": "1013",
		"tensileStrengthPrefix": "Rm",
		"materialGroup": "P",
		"detailText": "hardened and tempered"
	},
	{
		"hardnessUnit": "HB",
		"id": "P13",
		"kc11": 3000,
		"tensileStrengthUnit": "N/mm²",
		"hardnessValue": "400",
		"mc": 0.25,
		"displayText": "High-alloyed steel and high-alloyed tool steel",
		"tensileStrengthValue": "1361",
		"tensileStrengthPrefix": "Rm",
		"materialGroup": "P",
		"detailText": "hardened and tempered"
	},
	{
		"hardnessUnit": "HB",
		"id": "P14",
		"kc11": 1700,
		"tensileStrengthUnit": "N/mm²",
		"hardnessValue": "200",
		"mc": 0.25,
		"displayText": "Stainless steel",
		"tensileStrengthValue": "675",
		"tensileStrengthPrefix": "Rm",
		"materialGroup": "P",
		"detailText": "ferritic / martensitic, annealed"
	},
	{
		"hardnessUnit": "HB",
		"id": "P15",
		"kc11": 2200,
		"tensileStrengthUnit": "N/mm²",
		"hardnessValue": "330",
		"mc": 0.25,
		"displayText": "Stainless steel",
		"tensileStrengthValue": "1114",
		"tensileStrengthPrefix": "Rm",
		"materialGroup": "P",
		"detailText": "martensitic, tempered"
	},
	{
		"hardnessUnit": "HB",
		"id": "M1",
		"kc11": 1800,
		"tensileStrengthUnit": "N/mm²",
		"hardnessValue": "200",
		"mc": 0.21,
		"displayText": "Stainless steel",
		"tensileStrengthValue": "675",
		"tensileStrengthPrefix": "Rm",
		"materialGroup": "M",
		"detailText": "austenitic, quench hardened"
	},
	{
		"hardnessUnit": "HB",
		"id": "M2",
		"kc11": 2400,
		"tensileStrengthUnit": "N/mm²",
		"hardnessValue": "300",
		"mc": 0.21,
		"displayText": "Stainless steel",
		"tensileStrengthValue": "1013",
		"tensileStrengthPrefix": "Rm",
		"materialGroup": "M",
		"detailText": "austenitic, precipitation hardened (PH)"
	},
	{
		"hardnessUnit": "HB",
		"id": "M3",
		"kc11": 2000,
		"tensileStrengthUnit": "N/mm²",
		"hardnessValue": "230",
		"mc": 0.21,
		"displayText": "Stainless steel",
		"tensileStrengthValue": "778",
		"tensileStrengthPrefix": "Rm",
		"materialGroup": "M",
		"detailText": "austenitic / ferritic, duplex"
	},
	{
		"hardnessUnit": "HB",
		"id": "K1",
		"kc11": 800,
		"tensileStrengthUnit": "N/mm²",
		"hardnessValue": "200",
		"mc": 0.28,
		"displayText": "Malleable cast iron",
		"tensileStrengthValue": "675",
		"tensileStrengthPrefix": "Rm",
		"materialGroup": "K",
		"detailText": "ferritic"
	},
	{
		"hardnessUnit": "HB",
		"id": "K2",
		"kc11": 950,
		"tensileStrengthUnit": "N/mm²",
		"hardnessValue": "260",
		"mc": 0.28,
		"displayText": "Malleable cast iron",
		"tensileStrengthValue": "867",
		"tensileStrengthPrefix": "Rm",
		"materialGroup": "K",
		"detailText": "pearlitic"
	},
	{
		"hardnessUnit": "HB",
		"id": "K3",
		"kc11": 800,
		"tensileStrengthUnit": "N/mm²",
		"hardnessValue": "180",
		"mc": 0.28,
		"displayText": "Grey cast iron",
		"tensileStrengthValue": "602",
		"tensileStrengthPrefix": "Rm",
		"materialGroup": "K",
		"detailText": "low tensile strength"
	},
	{
		"hardnessUnit": "HB",
		"id": "K4",
		"kc11": 1200,
		"tensileStrengthUnit": "N/mm²",
		"hardnessValue": "245",
		"mc": 0.28,
		"displayText": "Grey cast iron",
		"tensileStrengthValue": "825",
		"tensileStrengthPrefix": "Rm",
		"materialGroup": "K",
		"detailText": "high tensile strength / austenitic"
	},
	{
		"hardnessUnit": "HB",
		"id": "K5",
		"kc11": 950,
		"tensileStrengthUnit": "N/mm²",
		"hardnessValue": "155",
		"mc": 0.28,
		"displayText": "Cast iron with spheroidal graphite",
		"tensileStrengthValue": "518",
		"tensileStrengthPrefix": "Rm",
		"materialGroup": "K",
		"detailText": "ferritic"
	},
	{
		"hardnessUnit": "HB",
		"id": "K6",
		"kc11": 1400,
		"tensileStrengthUnit": "N/mm²",
		"hardnessValue": "265",
		"mc": 0.28,
		"displayText": "Cast iron with spheroidal graphite",
		"tensileStrengthValue": "885",
		"tensileStrengthPrefix": "Rm",
		"materialGroup": "K",
		"detailText": "pearlitic"
	},
	{
		"hardnessUnit": "HB",
		"id": "K7",
		"kc11": 800,
		"tensileStrengthUnit": "N/mm²",
		"hardnessValue": "200",
		"mc": 0.28,
		"displayText": "GGV (CGI)",
		"tensileStrengthValue": "675",
		"tensileStrengthPrefix": "Rm",
		"materialGroup": "K",
		"detailText": null
	},
	{
		"hardnessUnit": "HB",
		"id": "N1",
		"kc11": 350,
		"tensileStrengthUnit": null,
		"hardnessValue": "30",
		"mc": 0.25,
		"displayText": "Aluminium wrought alloys",
		"tensileStrengthValue": null,
		"tensileStrengthPrefix": null,
		"materialGroup": "N",
		"detailText": "cannot be hardened"
	},
	{
		"hardnessUnit": "HB",
		"id": "N2",
		"kc11": 600,
		"tensileStrengthUnit": "N/mm²",
		"hardnessValue": "100",
		"mc": 0.25,
		"displayText": "Aluminium wrought alloys",
		"tensileStrengthValue": "343",
		"tensileStrengthPrefix": "Rm",
		"materialGroup": "N",
		"detailText": "hardenable, hardened"
	},
	{
		"hardnessUnit": "HB",
		"id": "N3",
		"kc11": 600,
		"tensileStrengthUnit": "N/mm²",
		"hardnessValue": "75",
		"mc": 0.25,
		"displayText": "Cast aluminium alloys",
		"tensileStrengthValue": "260",
		"tensileStrengthPrefix": "Rm",
		"materialGroup": "N",
		"detailText": "≤ 12 % Si, cannot be hardened"
	},
	{
		"hardnessUnit": "HB",
		"id": "N4",
		"kc11": 700,
		"tensileStrengthUnit": "N/mm²",
		"hardnessValue": "90",
		"mc": 0.25,
		"displayText": "Cast aluminium alloys",
		"tensileStrengthValue": "314",
		"tensileStrengthPrefix": "Rm",
		"materialGroup": "N",
		"detailText": "≤ 12 % Si, hardenable, hardened"
	},
	{
		"hardnessUnit": "HB",
		"id": "N5",
		"kc11": 700,
		"tensileStrengthUnit": "N/mm²",
		"hardnessValue": "130",
		"mc": 0.25,
		"displayText": "Cast aluminium alloys",
		"tensileStrengthValue": "447",
		"tensileStrengthPrefix": "Rm",
		"materialGroup": "N",
		"detailText": "> 12 % Si, cannot be hardened"
	},
	{
		"hardnessUnit": "HB",
		"id": "N6",
		"kc11": 700,
		"tensileStrengthUnit": "N/mm²",
		"hardnessValue": "70",
		"mc": 0.25,
		"displayText": "Magnesium alloys",
		"tensileStrengthValue": "250",
		"tensileStrengthPrefix": "Rm",
		"materialGroup": "N",
		"detailText": null
	},
	{
		"hardnessUnit": "HB",
		"id": "N7",
		"kc11": 550,
		"tensileStrengthUnit": "N/mm²",
		"hardnessValue": "100",
		"mc": 0.25,
		"displayText": "Copper and copper alloys (bronze / brass)",
		"tensileStrengthValue": "343",
		"tensileStrengthPrefix": "Rm",
		"materialGroup": "N",
		"detailText": "unalloyed, electrolytic copper"
	},
	{
		"hardnessUnit": "HB",
		"id": "N8",
		"kc11": 550,
		"tensileStrengthUnit": "N/mm²",
		"hardnessValue": "90",
		"mc": 0.25,
		"displayText": "Copper and copper alloys (bronze / brass)",
		"tensileStrengthValue": "314",
		"tensileStrengthPrefix": "Rm",
		"materialGroup": "N",
		"detailText": "Brass, bronze, red brass"
	},
	{
		"hardnessUnit": "HB",
		"id": "N9",
		"kc11": 550,
		"tensileStrengthUnit": "N/mm²",
		"hardnessValue": "110",
		"mc": 0.25,
		"displayText": "Copper and copper alloys (bronze / brass)",
		"tensileStrengthValue": "382",
		"tensileStrengthPrefix": "Rm",
		"materialGroup": "N",
		"detailText": "Cu-alloys, short-chipping"
	},
	{
		"hardnessUnit": "HB",
		"id": "N10",
		"kc11": 1000,
		"tensileStrengthUnit": "N/mm²",
		"hardnessValue": "300",
		"mc": 0.25,
		"displayText": "Copper and copper alloys (bronze / brass)",
		"tensileStrengthValue": "1013",
		"tensileStrengthPrefix": "Rm",
		"materialGroup": "N",
		"detailText": "high-strength, Ampco"
	},
	{
		"hardnessUnit": "HB",
		"id": "S1",
		"kc11": 2400,
		"tensileStrengthUnit": "N/mm²",
		"hardnessValue": "200",
		"mc": 0.25,
		"displayText": "Heat-resistant alloys",
		"tensileStrengthValue": "675",
		"tensileStrengthPrefix": "Rm",
		"materialGroup": "S",
		"detailText": "Fe-based, annealed"
	},
	{
		"hardnessUnit": "HB",
		"id": "S2",
		"kc11": 2500,
		"tensileStrengthUnit": "N/mm²",
		"hardnessValue": "280",
		"mc": 0.25,
		"displayText": "Heat-resistant alloys",
		"tensileStrengthValue": "943",
		"tensileStrengthPrefix": "Rm",
		"materialGroup": "S",
		"detailText": "Fe-based, hardened"
	},
	{
		"hardnessUnit": "HB",
		"id": "S3",
		"kc11": 2800,
		"tensileStrengthUnit": "N/mm²",
		"hardnessValue": "250",
		"mc": 0.25,
		"displayText": "Heat-resistant alloys",
		"tensileStrengthValue": "839",
		"tensileStrengthPrefix": "Rm",
		"materialGroup": "S",
		"detailText": "Ni or Co base, annealed"
	},
	{
		"hardnessUnit": "HB",
		"id": "S4",
		"kc11": 2900,
		"tensileStrengthUnit": "N/mm²",
		"hardnessValue": "350",
		"mc": 0.25,
		"displayText": "Heat-resistant alloys",
		"tensileStrengthValue": "1177",
		"tensileStrengthPrefix": "Rm",
		"materialGroup": "S",
		"detailText": "Ni or Co base, hardened"
	},
	{
		"hardnessUnit": "HB",
		"id": "S5",
		"kc11": 3000,
		"tensileStrengthUnit": "N/mm²",
		"hardnessValue": "320",
		"mc": 0.25,
		"displayText": "Heat-resistant alloys",
		"tensileStrengthValue": "1076",
		"tensileStrengthPrefix": "Rm",
		"materialGroup": "S",
		"detailText": "Ni or Co base, cast"
	},
	{
		"hardnessUnit": "HB",
		"id": "S6",
		"kc11": 1300,
		"tensileStrengthUnit": "N/mm²",
		"hardnessValue": "200",
		"mc": 0.25,
		"displayText": "Titanium alloys",
		"tensileStrengthValue": "675",
		"tensileStrengthPrefix": "Rm",
		"materialGroup": "S",
		"detailText": "Pure titanium"
	},
	{
		"hardnessUnit": "HB",
		"id": "S7",
		"kc11": 1500,
		"tensileStrengthUnit": "N/mm²",
		"hardnessValue": "375",
		"mc": 0.25,
		"displayText": "Titanium alloys",
		"tensileStrengthValue": "1262",
		"tensileStrengthPrefix": "Rm",
		"materialGroup": "S",
		"detailText": "α and β alloys, hardened"
	},
	{
		"hardnessUnit": "HB",
		"id": "S8",
		"kc11": 1500,
		"tensileStrengthUnit": "N/mm²",
		"hardnessValue": "410",
		"mc": 0.25,
		"displayText": "Titanium alloys",
		"tensileStrengthValue": "1396",
		"tensileStrengthPrefix": "Rm",
		"materialGroup": "S",
		"detailText": "β alloys"
	},
	{
		"hardnessUnit": "HB",
		"id": "S9",
		"kc11": 3500,
		"tensileStrengthUnit": "N/mm²",
		"hardnessValue": "300",
		"mc": 0.28,
		"displayText": "Tungsten alloys",
		"tensileStrengthValue": "1013",
		"tensileStrengthPrefix": "Rm",
		"materialGroup": "S",
		"detailText": null
	},
	{
		"hardnessUnit": "HB",
		"id": "S10",
		"kc11": 3500,
		"tensileStrengthUnit": "N/mm²",
		"hardnessValue": "300",
		"mc": 0.28,
		"displayText": "Molybdenum alloys",
		"tensileStrengthValue": "1013",
		"tensileStrengthPrefix": "Rm",
		"materialGroup": "S",
		"detailText": null
	},
	{
		"hardnessUnit": "HRC",
		"id": "H1",
		"kc11": 3000,
		"tensileStrengthUnit": null,
		"hardnessValue": "50",
		"mc": 0.25,
		"displayText": "Hardened steel",
		"tensileStrengthValue": null,
		"tensileStrengthPrefix": null,
		"materialGroup": "H",
		"detailText": "hardened and tempered"
	},
	{
		"hardnessUnit": "HRC",
		"id": "H2",
		"kc11": 3700,
		"tensileStrengthUnit": null,
		"hardnessValue": "55",
		"mc": 0.25,
		"displayText": "Hardened steel",
		"tensileStrengthValue": null,
		"tensileStrengthPrefix": null,
		"materialGroup": "H",
		"detailText": "hardened and tempered"
	},
	{
		"hardnessUnit": "HRC",
		"id": "H3",
		"kc11": 4300,
		"tensileStrengthUnit": null,
		"hardnessValue": "60",
		"mc": 0.25,
		"displayText": "Hardened steel",
		"tensileStrengthValue": null,
		"tensileStrengthPrefix": null,
		"materialGroup": "H",
		"detailText": "hardened and tempered"
	},
	{
		"hardnessUnit": "HRC",
		"id": "H4",
		"kc11": 3500,
		"tensileStrengthUnit": null,
		"hardnessValue": "55",
		"mc": 0.25,
		"displayText": "Hardened cast iron",
		"tensileStrengthValue": null,
		"tensileStrengthPrefix": null,
		"materialGroup": "H",
		"detailText": "hardened and tempered"
	},
	{
		"hardnessUnit": null,
		"id": "O1",
		"kc11": 150,
		"tensileStrengthUnit": null,
		"hardnessValue": null,
		"mc": 0.2,
		"displayText": "Thermoplasts",
		"tensileStrengthValue": null,
		"tensileStrengthPrefix": null,
		"materialGroup": "O",
		"detailText": "without abrasive fillers"
	},
	{
		"hardnessUnit": null,
		"id": "O2",
		"kc11": 150,
		"tensileStrengthUnit": null,
		"hardnessValue": null,
		"mc": 0.2,
		"displayText": "Thermosetting plastics",
		"tensileStrengthValue": null,
		"tensileStrengthPrefix": null,
		"materialGroup": "O",
		"detailText": "without abrasive fillers"
	},
	{
		"hardnessUnit": null,
		"id": "O3",
		"kc11": 300,
		"tensileStrengthUnit": null,
		"hardnessValue": null,
		"mc": 0.3,
		"displayText": "Plastic, glass-fibre reinforced",
		"tensileStrengthValue": null,
		"tensileStrengthPrefix": null,
		"materialGroup": "O",
		"detailText": "GFRP"
	},
	{
		"hardnessUnit": null,
		"id": "O4",
		"kc11": 300,
		"tensileStrengthUnit": null,
		"hardnessValue": null,
		"mc": 0.3,
		"displayText": "Plastic, carbon-fibre reinforced",
		"tensileStrengthValue": null,
		"tensileStrengthPrefix": null,
		"materialGroup": "O",
		"detailText": "CFRP"
	},
	{
		"hardnessUnit": null,
		"id": "O5",
		"kc11": 300,
		"tensileStrengthUnit": null,
		"hardnessValue": null,
		"mc": 0.3,
		"displayText": "Plastic, aramid fibre reinforced",
		"tensileStrengthValue": null,
		"tensileStrengthPrefix": null,
		"materialGroup": "O",
		"detailText": "AFRP"
	},
	{
		"hardnessUnit": "Shore",
		"id": "O6",
		"kc11": 400,
		"tensileStrengthUnit": null,
		"hardnessValue": "80",
		"mc": 0.25,
		"displayText": "Graphite (technical)",
		"tensileStrengthValue": null,
		"tensileStrengthPrefix": null,
		"materialGroup": "O",
		"detailText": null
	}
]
